Repository: federicoscarpioni/PhD_dissertation

File: chapters/11_lithium_sodium_iron_phosophate.tex
\chapter{Studying intercalation}

The project discussed in this section deals with the characterization of the processes at a single electrode. The most efficient method for storing energy is through ion intercalation between atomic layers of an inorganic material. Here we used Lithium titanium phosphate as active material as negative electrode for aqueous sodium-ion batteries.  As for the previous project, the material was produced by Dr. Nicolò Pianta in the research framework of next generation sodium-ion batteries in the group of Profesor Riccardo Ruffo in the University of Milano Bicocca. The non-stationary impedance of the electrode was estimated during constant current and voltage-sweep drifts. The difference between the two is analyzed as well as a physical interpretation. The results of this project led to the publication to a peer-reviewed article [???].

\subsection{Materials and cell assembly}
The project discussed in this section deals with the characterization of the processes at a single electrode. The most efficient method for storing energy is through ion intercalation between atomic layers of an inorganic material. Here we used Lithium titanium phosphate as active material as negative electrode for aqueous sodium-ion batteries.  As for the previous project, the material was produced by Dr. Nicolò Pianta in the research framework of next generation sodium-ion batteries in the group of Profesor Riccardo Ruffo in the University of Milano Bicocca. The non-stationary impedance of the electrode was estimated during constant current and voltage-sweep drifts. The difference between the two is analyzed as well as a physical interpretation. The results of this project led to the publication to a peer-reviewed article [???].
\marginpar{
    \includegraphics[width=\marginparwidth]{figures/application2/image1.png}
}

\subsection{Measurement set-up}
For this project we used the set-up Version 1 (see page ???) connecting the cell with the potentiostat as a three electrode measurement. In fact, in this case we where only interested in the impedance of one electrode. The connections of cells and devices are reported in figure???.
\marginpar{
    \includegraphics[width=\marginparwidth]{figures/application2/image2.png}
}
We used the same multi-sine of the previous project (see page ???) with a frequency band between 100mHz and 10kHz, sine components amplitude extracted from an EIS experiment and phases selected randomly to minimize the crest factor (the design of multi-sine perturbation is described in ???). The difference here, is the choice of the drift. We superimposed the multi-sine to a cyclic-voltammetry experiment and a galvanostatic experiment. For the former technique we used a scan rate of 0.8 mV/s that correspond of a period of about two hours for a direct comparison of the latter technique in which we used a current of 138mA/g equivalent to a 1C current rate. The multi-frequency current and voltage signals were sampled at a frequency of 50kHz and store in the storage of the computer. The total amount of points was ??? which contains an integer number of multisine periods.

\subsection{Physical model for intercalation}
The electrode under study in this project is mode of an active material for ion intercalation and presents a macroscopic porosity. To model it impedance we selected an intercalation model and applied to the Levi’s theory of porous electrodes. The intercalation

\subsection{Results and discussions}
We estimated the impedance from the multi-frequency voltage and current signals through a Dynamic Multi-Frequency Analysis. We set a bandwidth of 0.1 Hz of the symmetric Fermi-Dirac filter with an n value of 8. A first qualitative analysis of the result of the experiment gives already quite a hint on the previous of intercalation systems. The time-varying impedance during galvanostatic and voltammetry experiments is reported in figure???.
\begin{fullwidth}
    \includegraphics[width=\linewidth]{figures/application2/image3.png}
\end{fullwidth}
It is firstly interesting to se how different they look. The impedance remains of a similar shape

The second curious observation is the asymmetry when inverting the current sign. This characteristics was not observed in the previous project where the double-layer capacitor was tested. It suggests an asymmetry in intercalating and deintercalating ions and the energy necessary to adsorb or desorb them. Continue with the argumentation

\newpage
\section{Comment}
The previous two sections describe two measurement on distinct energy storage devices with the scope of demonstrating the utility of non-stationary impedance for the study of such category of devices and justify the further development. In fact, the technical aspect for the estimation of the impedance are non-trivial. Multi-sine design, signal generation, signal sampling, cell geometry and reference electrode chemistry and placement are too be all carefully considered at the same time. There is a need to understand the physics of the system to deduct the parameter for the measurement. Knowledge of the electronics of potentiostat is fundamental as well as numerical computation and automation via software (i.e. coding). The observation from the results of this two projects were very promising. The following development is the measurement of non-stationary impedance of batteries and its use for the identification of aging. This is the reason why no in-depth study of the electrochemsitry of porous activate carbon and carbon-coated lithim titanium phosphate was continued.  Nevertheless I hope that this preliminary work might inspire scientist interested in mechanistic understanding of such system of replicate our methodology.

File: chapters/12_lithium_sodium_iron_phosophate.tex
\chapter{Studying Intercalation Dynamics via Non-Stationary Impedance}
\label{chap:LTP}

The previous chapter demonstrate the aplicability of dynamic impedance spectroscopy for characterize the aging of battery as black-boc systems, but the method is not limited to full cell and the rest of the thesis will show how the methodology unlocks new way of characterizing active materials and single electrode as white-box systems.
The project discussed in this section deals with the characterization of the processes for lithium sodium titanium phospate as negative electrode for acqueous Sodium-ion batteries. The material was produced by Dr. Nicolò Pianta in the research framework of next generation sodium-ion batteries in the group of Profesor Riccardo Ruffo in the University of Milano Bicocca. The non-stationary impedance of the electrode was estimated during constant current and voltage-sweep drifts. The difference between the two is analyzed as well as a physical interpretation. The results of this project led to the publication to a peer-reviewed article [Scarpioni et al. (ChemElectroChem 2023)].

\section{Materials and cell assembly}

\subsection{Active material}

% LIthium titaniumphosphate
% carbon containing
% particle saize, surface area measurements
% Synthesis route (brief)
% Why using it for Na-ion intercalation (NASICON structure, fast Na diffusion and widepotential window in water-in-salt)

Carbon-coated LiTi$_2$(PO$_4$)$_3$ (LTP) was synthesized with a one-pot route as reported in \cite{Scarpioni2023}. Briefly, a gel was prepared by dissolving ammonium dihydrogen phosphate and titanium butoxide in ethanol together with lithium acetate and glucose as lithium and carbon sources. After evaporation of the solvent, the powder was calcined at 800$^\circ$C in inert atmosphere. The carbon coating is needed to enhance the electrode's electronic conductivity. LTP has a NASICON-type framework, providing fast ion diffusion and excellent stability in aqueous electrolytes. Its potential window is suitable for negative electrode operation in water-in-salt systems because it remains safely above the hydrogen evolution reaction.

\subsection{Electrolyte}
% Describe the composition of water-in-salt and why using it

We used a so-called water-in-salt electrolyte based on sodium acetate (7~mol\,kg$^{-1}$) mixed with potassium acetate (20~mol\,kg$^{-1}$) in water. This high concentration extends water's electrochemical stability window by reducing solvent activity. Such superconcentrated electrolytes show relatively high ionic conductivity (around 20\,mS\,cm$^{-1}$ at room temperature) and suppress side reactions typical of more dilute aqueous solutions.

\subsection{Electrode preparation}
% Loading, binder, carbon, substrate
% Geometry

A slurry of carbon-coated LTP (80\,wt\%), carbon black (10\,wt\%) and PVDF binder (10\,wt\%) was prepared in N-methyl-2-pyrrolidone. This slurry was dip-coated onto a carbon cloth substrate to form the working electrode with a loading of about 6\,mg\,cm$^{-2}$. After drying, the electrode was cut into 1x4cm strips with 1x1 cm of exposed active material.

\subsection{Three-electrode flooded cell}
% Reference electrode (Ag/AgCl) and placement
% Counter electrode
% Schematic of the cell (figure)

All measurements were performed in a three-electrode glass cell. A Pt mesh was used as counter electrode, while a Ag/AgCl electrode served as reference and placed behind the counter electrode. A schematic representation is shown in Figure~\ref{fig:3elecsetup}. 

\marginpar{
    \includegraphics[width=\marginparwidth]{figures/application2/image1.png}
    \label{fig:3elecsetup}
}

\section{DEIS measurement setup}
% How the potentiostat is wired to the 3-electrode cell

The setup for dynamic impedance measurements consisted of a SP-300 potentiostat, a Keysight TrueForm 33522B arbitrary waveform generator, and a PicoTech Piscoscope 4000a as voltage and current signal recorder. 
Since this work is priorior the one reported in previous chapter, the automation was not yet implemented and the waveform is loaded via USB in the waveform generator as a CSV file (in \emph{.arb} format). The signal length was limited to the 16GB of RAM of the laboratory computer so only two cycles with DEIS could be recorded.

\marginpar{
    \includegraphics[width=\marginparwidth]{figures/application2/image2.png}
}

\subsection{Multi-sine excitation}
% Frequenies: 0.1 Hz - 10 kHz
% Number of points per decade
% Phase randomization
% Amplitude selection procedure
% Duration of one multisine period

We generated a multi-sine waveform witt frequencies from 0.1\,Hz to 10\,kHz with 8 points per decade, using only non-intermodulating integer multiple of the foundamental, which also defines the period of 10s. The sinus components amplitudes were initially estimated from a preliminary EIS measure to ensure high signal-to-noise ratio without disturbing the main drift. The phases of individual sine components were randomized to minimize the crest factor. 

\subsection{Applied drift}
% Galvanostatic (CC): 138 mA/g (1C), continuous drift
% Cyclic voltammetry (CV): 0.8 mV/s
% Justify why these two drifts probe different physics:
% CC → concentration gradient development
% CV → potential-controlled interface dynamics
% Different “instantaneous” operating points in the i-V plane

We superimposed the multi-sine onto either a galvanostatic or a cyclic-voltammetry drift. The galvanostatic measurement was performed at 138\,mA\,g$^{-1}$ (about 1C) so that the voltage swept across the intercalation region in approximately two hours. In the CV experiment, we applied a 0.8\,mV\,s$^{-1}$ scan rate over a similar time span, ensuring a fair comparison with the continuous drift from the constant current test. Both strategies place the electrode at different instantaneous operational points in the $i$--$V$ space: galvanostatic mode highlights concentration gradient formation and depletion, while CV is governed by potential-driven interface processes. The multi-frequency voltage and current signals were sampled at 50\,kHz. 
%Because each experiment lasted about two hours, the total amount of recorded points was on the order of $3.6\times 10^8$, including an integer multiple of multisine periods.

\subsection{Impedance estimation}
% DMFA
% Bandwidth 0.1 Hz
% Choice of n = 8
% Block size
% Removal of DC trends

The impedance was estimated off-line using the Dynamic Multi-Frequency Analysis with the symmetric Fermi-Dirac filter of bandwidth 0.1\,Hz and with order $n=8$. Hence, the time resolution of the impedance is of 10s. The DMFA was applied on the entire signal of two consecutive cycles after subtracting the straight line between first and last point.

\section{Physical model for intercalation}

% Take it from the paper

In order to interpret the dynamic spectra, we used a physically-based porous electrode model derived from a simplified transmission-line approach. It accounts for ionic transport in the electrolyte-filled pores, electron conduction in the active material, and Faradaic intercalation kinetics. The overall impedance is represented as:

\begin{equation*}
Z_T = R_s + \frac{R_p}{k l} \coth(k l),
\end{equation*}

where $R_s$ is the uncompensated solution resistance, $R_p$ combines pore-solution and solid-particle resistances, and $kl$ embeds the finite diffusion or charge-transfer response of the porous electrode. This approach has been discussed in \cite{scarpioniElectrochemicalImpedanceSpectroscopy2023a} and references therein.

\begin{figure}[H]
    \includegraphics[width=\textwidth]{figures/LTP/ltp_circuit_new.png}
    \label{fig:LTP circuit}
    \caption{Equivalent circuit of the physical model used to fit DEIS spectra.}
\end{figure}

The interface processes are described by the following simplified unit (Figure \ref{fig:LTP circuit simplified}) in the transmission line where the Warburg element rapresenting the charge trasnfer has been substituteby a capacitor. This semplification produces better fit with lower ammount of paramters.

\begin{figure}[h!]
    \includegraphics[width=0.8\textwidth]{figures/LTP/EC_collins_simplified.jpg}
    \label{fig:LTP circuit simplified}
    \caption{Equivalent circuit of the physical model developed for the intercalation processes of MnO2 in \cite{erinmwingbovoDynamicImpedanceSpectroscopy2020}}
\end{figure}


\section{Results and discussions}

\subsection{Time-resolved impedance under CC drift}
% Qualitative comment
During the galvanostatic experiment, the electrode crosses the entire intercalation window at a continuous current. 

\begin{figure}[h!]
    \includegraphics[width=\textwidth]{figures/LTP/V(t)_CC.png}
    \label{fig: LTP galvanostati result}
    \caption{}
\end{figure}

The results are reported in  Figure \ref{fig: LTP galvanostati result}. The impedance shows a relatively stable shape despite the change in state of charge although a stronger variation is visibile when the system changes phases (orange and blue spectra in the figure), so before and after the voltage plateau.

\begin{figure}[h!]
    \includegraphics[width=\textwidth]{figures/LTP/results_deis_galavanostatic.png}
    \label{}
    \caption{}
\end{figure}

% Comment on asymmetry
A notable observation is the contrast in impedance measured during ion insertion vs.\ removal. The larger adsorption resistance and depressed semicircle during oxidation suggest that the energy barrier for desolvation/adsorption differs from that of release and re-solvation. Although both processes occur over a similar potential region, the system appears kinetically more hindered upon oxidation. This asymmetry underscores the advantage of dynamic impedance in detecting differences that equilibrium EIS might obscure.
Interestingly, an asymmetry in shape emerges when switching from intercalation (negative current) to deintercalation (positive current). The semicircle in oxidation look more depressed at the beginning, to then recover the same shape of the reduction. The time-dependent resistance associated with ion adsorption onto the electrode surface changes more significantly upon oxidation. This hints at non-symmetric free energies of ion insertion vs.\ extraction, consistent with earlier reports of asymmetry in alkali-ion adsorption processes.

\subsection{Model fitting}
In order to extract quantitative information about the electrode processes, we fitted the dynamic impedance spectra with a porous-electrode-based model, adapted from Ref.~\cite{scarpioniElectrochemicalImpedanceSpectroscopy2023a}. The approach is grounded in the simplified transmission line concept for intercalation electrodes, which includes terms for ohmic resistance, interfacial kinetics, and finite-length diffusion or pseudocapacitive behavior.

\begin{figure}[H]
    \includegraphics[width=\textwidth]{figures/LTP/model parameters together with letters.png}
    \label{}
    \caption{}
\end{figure}

We carried out the fitting using the library pymultipleis that fits all the spectra in one go considering the problem as a multidamnsial as number of specra x number of parameters.

\subsection{Time-resolved impedance under CV drift}

In the cyclic voltammetry experiment, the potential scans at 0.8\,mV\,s$^{-1}$, and the electrode can momentarily reach kinetic regimes strongly influenced by concentration polarization. This manifests in the DEIS data as a pronounced rise in impedance, especially around the lower plateau, where transport limitations are accentuated. The real-time spectra show more noticeable distortions in the low-frequency region, tied to the voltage-driven layer-by-layer intercalation behavior.

\begin{figure}[H]
    \includegraphics[width=\textwidth]{figures/LTP/I(V)_CV.png}
    \label{}
    \caption{}
\end{figure}

\begin{figure}[H]
    \includegraphics[width=\textwidth]{figures/LTP/results_deis_cv.png}
    \label{}
    \caption{}
\end{figure}

\subsection{Direct comparison}
% why impedance look different depending on the system?

Comparing the CC and CV results highlights how different drifts can emphasize different kinetic contributions. Under galvanostatic conditions, the electrode must sustain the set current, so the impedance shape largely reflects the electrode's instantaneous ability to supply or accept ions. Under sweep-voltage (CV) conditions, the potential is the control variable, and mass-transport or pseudo-capacitive features can dominate as the electrode passes through distinct depletion/accumulation states.


% \begin{figure}[H]
%     \includegraphics[width=\linewidth]{figures/application2/image3.png}
%     \caption{Time evolution of the impedance under galvanostatic (left) and sweep-voltage (right) drifts at selected frequencies. The difference in shapes reflects how ion diffusion and charge transfer are differently stressed by each type of drift.}
% \end{figure}


\section{Impedance validation}
To ensure that the time-resolved impedance data satisfy the linear time-invariant (LTI) assumption, we fitted the spectra with Padé approximants (general rational polynomials of order $n$). In particular, polynomial orders ranging from 3 to 8 were tested on the galvanostatic (CC) dataset, and from 3 to 9 for the sweep-voltage (CV) dataset, aiming to find the best compromise between goodness of fit and model simplicity. The Akaike Information Criterion (AIC) was calculated for each polynomial order, and its minimum value identified the optimal complexity level. As reported in Figure~S1, orders 3 and 4 underfit several sections of the spectra, whereas orders 7 and 8 add marginal improvements but introduce unnecessary parameters. The AIC ultimately indicated order 6 to be optimal for the CC data and order 8 for the CV data.

Once each spectrum was fitted with its respective Padé polynomial, a Kramers-Kronig (KK) transform was performed to verify the internal consistency of the impedance data. Figure~S2 illustrates the KK reconstruction (Lin-KK method) for the CC spectra using an order-6 polynomial, while Figure~S3 provides the percentage error between the experimental and KK-transformed data. Similarly, Figures~S4 and S5 show the KK validation and errors for the CV dataset with an order-8 polynomial fit. In all cases, the KK transform reproduces the impedance data within an error of less than 0.4\% of the impedance magnitude. The only notable exception was the spectrum at index 45 in Figure~S4, where a slightly larger deviation was observed, yet it remained within a practically acceptable range. The result of the fitting and residuals are reported in the Appendix \ref{app:validation LTP}.

This validation confirms that the measured DEIS spectra meet the requirements of causality, stability, and linearity to a high degree of confidence, justifying subsequent physical-model fitting under the LTI assumption.

\begin{figure}[H]
    \includegraphics[width=\textwidth]{figures/LTP/AIC_CC_and_CV.png}
    \label{fig:validation AIC}
    \caption{}
\end{figure}

\section{Summary and perspective}
% These experiments demonstrate the mechanistic power of DEIS
% The aim was not full materials characterization but method validation
% Intercalation electrodes act as a clean system to validate the methodology’s ability to resolve:
% -diffusion
% -charge-transfer
% -drift-induced nonstationarity
% -directional asymmetry
% This justifies the next step: applying DEIS to full batteries to study degradation and SOH

These experiments demonstrate that non-stationary impedance spectroscopy can separate different reaction steps for an intercalation material under realistic battery operating conditions. 
By comparing galvanostatic and voltage-sweep measurements, we showed that the electrode time-resolved impedance reveals differences in diffusion, interfacial kinetics, and their directional asymmetry. 

While the primary goal here was to validate DEIS rather than to fully characterize LTP, the phycal model fitting reveald physical values on charge transfer, adsorbtion and transport processes and gave us a hint to formulate an hypotesis on asymmetry in solvation and de-solvation processes that would have been not accessable via direct current methods only. 

The limitation of this study was the short measurment time limited by the computer RAM and also the physical model not fully sufficient to explain the system dynamics. Furthermore characterization at the material level must be carried out with infomraiton from multiple techniques, not only electrochemical, to draw the full picture of the property.


% Starts old text

% % Content of the introduction:
% % The coin-cell chapter validated DEIS conceptually.
% % But those batteries were a full system: composite cathode + composite anode + SEI + separator + electrolyte.
% % To understand how DEIS responds to a single electrochemical process, we need to test it on a single intercalation electrode in a controlled three-electrode flooded cell.
% % Intercalation electrodes have well-defined, modelled physics (solid-state diffusion, charge transfer, mixed control), which makes them ideal to test the ability of DEIS to:
% % resolve diffusion regimes
% % distinguish CC vs CV drifts
% % detect asymmetries between insertion and extraction
% % compare with porous electrode theory
% % ----> without it, the reader cannot understand the scientific purpose

% The project discussed in this section deals with the characterization of the processes at a single electrode. The most efficient method for storing energy is through ion intercalation between atomic layers of an inorganic material. Here we used Lithium titanium phosphate as active material as negative electrode for aqueous sodium-ion batteries.  As for the previous project, the material was produced by Dr. Nicolò Pianta in the research framework of next generation sodium-ion batteries in the group of Profesor Riccardo Ruffo in the University of Milano Bicocca. The non-stationary impedance of the electrode was estimated during constant current and voltage-sweep drifts. The difference between the two is analyzed as well as a physical interpretation. The results of this project led to the publication to a peer-reviewed article [???].

% \section{Materials and cell assembly}

% \subsection{Active material}

% % LIthium titaniumphosphate
% % carbon containing
% % particle saize, surface area measurements
% % Synthesis route (brief)
% % Why using it for Na-ion intercalation (NASICON structure, fast Na diffusion and widepotential window in water-in-salt)

% \subsection{Electrolyte}
% % Describe the composition of water-in-salt and why using it

% \subsection{Electrode preparation}
% % Loading, vinder, carbon, substrate
% % Geometry

% \subsection{Three-electrode flooded cell}
% % Reference electrode (Ag/AgCl) and placement
% % Counter electrode
% % Schematic of the cell (figure)
% \marginpar{
%     \includegraphics[width=\marginparwidth]{figures/application2/image1.png}
% }

% \section{DIES measurement setup}
% % How the potentiostat is wired to the 3-electrode cell

% \marginpar{
%     \includegraphics[width=\marginparwidth]{figures/application2/image2.png}
% }

% \subsection{Multi-sine excitation}
% % Frequenies: 0.1 Hz - 10 kHz
% % Number of points per decade
% % Phase randomization
% % Amplitude selection procedure
% % Duration of one multisine period
% We used the same multi-sine of the previous project (see page ???) with a frequency band between 100mHz and 10kHz, sine components amplitude extracted from an EIS experiment and phases selected randomly to minimize the crest factor (the design of multi-sine perturbation is described in ???). The difference here, is the choice of the drift. 

% \subsection{Applied drift}
% % Galvanostatic (CC): 138 mA/g (1C), continuous drift
% % Cyclic voltammetry (CV): 0.8 mV/s
% % Justify why these two drifts probe different physics:
% % CC → concentration gradient development
% % CV → potential-controlled interface dynamics
% % Different “instantaneous” operating points in the i-V plane
% We superimposed the multi-sine to a cyclic-voltammetry experiment and a galvanostatic experiment. For the former technique we used a scan rate of 0.8 mV/s that correspond of a period of about two hours for a direct comparison of the latter technique in which we used a current of 138mA/g equivalent to a 1C current rate. The multi-frequency current and voltage signals were sampled at a frequency of 50kHz and store in the storage of the computer. The total amount of points was ??? which contains an integer number of multisine periods.

% \subsection{Impedance estimation}
% % DMFA
% % Bandwidth 0.1 Hz
% % Choice of n = 8
% % Block size
% % Removal of DC trends

% \section{Physical model for intercalation}

% % Take it from the paper

% \section{Results and discussions}

% \subsection{Time-resolved impedance under CC drift}

% \subsection{Time-resolved impedance under CV drift}

% \subsection{Direct comparison}
% % why impedance look different depending on the system?

% \subsection{Observed asymmetry}


% % Old part. Redistribute in precious sections or delete

% We estimated the impedance from the multi-frequency voltage and current signals through a Dynamic Multi-Frequency Analysis. We set a bandwidth of 0.1 Hz of the symmetric Fermi-Dirac filter with an n value of 8. A first qualitative analysis of the result of the experiment gives already quite a hint on the previous of intercalation systems. The time-varying impedance during galvanostatic and voltammetry experiments is reported in figure???.

% \begin{figure}[H]
%     \includegraphics[width=\linewidth]{figures/application2/image3.png}
% \end{figure}

% It is firstly interesting to se how different they look. The impedance remains of a similar shape

% The second curious observation is the asymmetry when inverting the current sign. This characteristics was not observed in the previous project where the double-layer capacitor was tested. It suggests an asymmetry in intercalating and deintercalating ions and the energy necessary to adsorb or desorb them. Continue with the argumentation

% \section{Summary and perspective}
% % These experiments demonstrate the mechanistic power of DEIS
% % The aim was not full materials characterization but method validation
% % Intercalation electrodes act as a clean system to validate the methodology’s ability to resolve:
% % -diffusion
% % -charge-transfer
% % -drift-induced nonstationarity
% % -directional asymmetry
% % This justifies the next step: applying DEIS to full batteries to study degradation and SOH

% The previous two sections describe two measurement on distinct energy storage devices with the scope of demonstrating the utility of non-stationary impedance for the study of such category of devices and justify the further development. In fact, the technical aspect for the estimation of the impedance are non-trivial. Multi-sine design, signal generation, signal sampling, cell geometry and reference electrode chemistry and placement are too be all carefully considered at the same time. There is a need to understand the physics of the system to deduct the parameter for the measurement. Knowledge of the electronics of potentiostat is fundamental as well as numerical computation and automation via software (i.e. coding). The observation from the results of this two projects were very promising. The following development is the measurement of non-stationary impedance of batteries and its use for the identification of aging. This is the reason why no in-depth study of the electrochemsitry of porous activate carbon and carbon-coated lithim titanium phosphate was continued.  Nevertheless I hope that this preliminary work might inspire scientist interested in mechanistic understanding of such system of replicate our methodology.

File: chapters/3_batteries_old.tex
\chapter{Batteries}
% \minitoc

This thesis deals with the use of electrochemical methods to study redox active materials for the storage of electrical energy in the form of batteries (with a short excursus on double-layer electrochemical capacitors at the very end). I batteries, the electrodes are not called working and auxiliary (aka counter) as for analytical electrochemistry, but rather positive and negative electrode (IUPAC convention).

Batteries as classified based on the reversibility of the redox reactions into primary and secondary battery, which means in a more intuitive way: non recharcable and rechargable.


\section{Performance of batteries}

The performance of energy storage system is accessed following two parameters: power and energy.
Power is the electric work that an energy storage system can produce while energy is the amount of charge that the cell can deliver. Here, I am speaking of energy storage systems beacause power and energy can be calculated for any (electro-) chemical system. It is in fact quite interesting to compare different technologies to find the most suited for a specific application. To compare technologies or different chemistries for the same type of storage systems, power and energy are computed per unit of mass or volume; we than speak of power density and energy density. As an example we can think of an electric power tool to need a high power output but not much energy is require, while a pace maker doesn't require much power but rather high energy. For some application the space is a constrain and there high energy density is of highest importance. For example, in transportation high energy density, both per unity of mass and volume) are a deciding factor.

Achieving high energy density or high power density (or both) can be technically challenging or economically expensive. To make another example, to store electrical energy from solar panel on the roof of public houses, energy density is not as important quite rather the absolute energy per unit of cost.

[ragone plot]

\section{Secondary batteries}

The redox reaction at the electrode is an equilibrium reaction that can always be reverted when applaying external energy from the outside. In common words we say charging. The sign of the current between the positive and negative terminal of the battery is positive (opposite), the electromotive force, enhce gibss free energy of reaction, is also positive (which means work is made from the environment to the system) and, ideally, the redox active material is brought back to its original state. This type of operation is called electrochemical cell while for spontaneous reaction (electromotive force negative) it is referred in electrochemistry as galvanic cell.

In real cases, reverting the reaction might be inefficient. In fact, many side product can be formed, such as metal oxides, metal hydroxides or gas evolution due to electrolyte (or electrode material) decomposition. Common materials used in primary batteries can actually be recharded but the process produces hydrogen from the split of water electrolyte and upon discharge cycling metal like zinc convert into oxide, passivating the surface of the negative electrode.

Efficiency is then the key to have a functioning secondary batteries. One can calulate the number of charge-discharge cycles that a battery can undergo based on the cycle efficiency. For commercial appliation the efficiency should be as close as possible to 100\%, from 99.95\% above.

The key for high efficiency is reversibility of the redox reactions. This is achieved using material that can intercalate ions; which means the ions are not converted to other chemical forms (metallic, oxide, ecc.) but rather stored as ions. Materials with ordered strucutres (ionic or covalent) are the candidate for this mechanisms. Pairing of them and ions can shuttle from one electrode to the other. Typical examples of such materials are transition metals oxide, phosphates, sulfates and graphite.

The redox active metal is part of the crystal, upon reduction, a cataion is hosted in the free spaces of the structure maitning electroneutrality. The opposite happen when inverting the current. The mechanisms is also known as "rocking-chair" because of the back and forth of the ions. Transition metals have also high reduction potential producing cells with high voltage difference and hence high power density.

This concept, paired with organic electrolytes, allowed to obtain lithium ion-batteries with astonishing efficiency that now power all our electronic devices and electric veichels.

\section{The choice of metallic ion for shuttling}

The lithium-ion battery is known by anyone nowadays, regardles the scientific background. Lithium is such a good candidate because is the smallest ion (in ionic radius) with single charge. This make it suitable for intercalating in many structures. In principle any metal can be used but the intercalation become more difficult increasing the radius and number of charges. The next logical candidate is sodium which indeed is seeing first commercialization in the latest few years (first li-ion battery based on organic elctrolyte was commercialized in XXX with a energy density of ?? while the first na-ion batteries was commercialized in XXXX with an energy density of XXX; at the same year li-ion energy density reached XXX). 

In princple any matal from hearth to trasnition can be used for such a purpose. As an example, zinc is already used in primary batteries for its abboundance. It all come to a matter of finding the right "host" for the ion would that be though intercalation or conversion. When the ionic radius is larger, though, it is more difficult to find a suitable crystal strucutre and when the charge per ion is two or three (Al), more then one electron transfer step is needed for the reduction. 

On the other hand, having a less reactive cation allows to use aqueos electrolyte which, despite a smaller operational voltage window, is cheaper and safer (not flammable, not toxic).

The research is exploring the use of potassium, calcium, zinc in both acqueos and organic electrolyte.

\section{Electrolytes}

Electrolytes are evaluated based on two properties: the voltage stability window and conductivity. Ideally one wants to obtain high values of both. The stability windows allows to use electrodes with a voltage difference high, while conductivity reduces the resistance to the ionic transport and the diffusivity of species in the diffuse layer of the interphase that affect the over-potential. Both characteristics ensure high power density. Note that the conductivity has a secondary effect beacause with high conductivity and small concentration over-potential, the same electrode can be used in its full capacity (suppose it has more plateau) inside the stability windows of the elctrolyte. Experimentally, the stabilty window is extimated sweeping the voltage from very low to very high values, the electrolyte is stable when the current that flows in the region is negligible. The most simple example is the one of water. The stability window of water is 1.2V vs SHE. In fact, from 1.2V the oxigen in water oxidizes to produce pure oxigen gas while below 0V vs SHE, hydrogen gas is evoleved. Of course this is a thermodynamic evaluation, kinetics of such reaction much be much lower than the redox at the electrode material. The window of aqeus solution can be extended working with the solute. In highly concentrated solution the windows can be kinetically extend increasing the reaction over-potential. In facto when water molecules are solavating an ion, they are blockd in the position by the electrostatic local field. In this case it is commonly used the name water in salt with electrolyte solution of 5 to 20 m. The extended voltage window comes with the price in conductivity beacause the high concentration reduces the mobility of the species. For battery application it is still a good trade-off abilitating the use of certain electrodes and increasing the final cell operating voltage.

Deep eutected point solvents?

The opposite case is the one of organic solvents that usually present wider stability window but lower conductivity. Organic solvents allow also to have in the electrochemical cell metals in the reduced form while the absense of oxigen ions to react with. 
The most used organic compound in batteries are cyclic carbonates which have wide voltage windows of 4 to 5 V but high viscosity at room temperature. To optain sufficient conductivity the viscosity is reduced by mixing them and balance their properties.

This compunds are unfortunalty flamable and toxic which present a problem for the saftey of the user as well as the environment in caso of leakage and during the disposal of exausted batteries. This is a topic of greate discussion in the community and for this reasons aques electrolytes (and electrodes for them) as well as solid-electrolyte (see later for more) are activelly reaserached with greate investments in the public and private sector.

\section{State of the art of Li-ion batteries}

\subsection{Positive electrodes}

To achieve high power density, the positive electrode should have an high electrochemical potential. Looking at the standard reduction potentials of the metals in the periodic tables is clear that thebest choice are transition metals. As mentioned before, it is conveninete for achieving high reversibility to shuttle a small cation inside a crystalline structure so the best candidates as redox active materials are oxides and  The state of the art for Li-ion batteries is NMC622 as positive electrode and graphite as negative electrode. 

\subsection{Graphite as negative electrode}

Graphite can reach 0V vs Li (-3 vs SHE) making it the lowest electrochemical potential from the periodic table. It is tempting  to think of sobstituting graphite with metallic lithium which has a nominal energy density XX time larger, but its drowback is the morfology of electrodeposition because lithium, especially at higher current desnities, doesn't electrodeposit uniformelly but rather form dendritic strucutres that easilly lead to short-circuit. 

[describe plateau of graphite]

\subsection{The solid-electrolyte interface}

Organic electrolytes start to reduce around 100mV vs Li forming various short chained organic compounds. At the same time, the potential is near to the formation of lithium flourides catalyzed by the realize of lfourine from the decomposition of the electrolyte as well as Lithium oxide and other inorganic compounds. All of these new phases tend to gem at the surface of the negative electrode where the electrochemical potential of the electrons is around 0VvsLi. A solid layer is then formed around the particles of the graphite (or lithium) at the negative electrode. This layer happen to be ionic conductive and doesn't impare the operation of the cell. This layer called solid-electrolyte interface forms as soon from the reduction of the negative electrode but stop growing soon. This creates a stable sitation where no more electrolyte is decomposed while the lithium ion can pass though it. The growth of the layer is important for stabilizing it early. A uniform layer will stop growing sooner, while a porous layer will continouing grow for many cycles of the cell. A uniform grows is catalyzed by slow current density on the negative electrode so after a battery cell is assembled, the first one or two cycled are carried out at vary small currents. This time-consuming step is referred to as "formation" and it is a crytical step of battery production. Because of its copmlexity it is difficult to control or predict. It is also difficult to evaluate exprimentally beacuse the layer is thin, soft and has the same composition of the rest of the cell. Many strategy has been proposed to get a uniform an short-growing SEI but the research is stil haighly active, but from the perspective of esperimetnal characterization and modelling. It is important to remark the importance of a SEI that stop growing soon. Despite being ionic conductive and not imparing the cell behaviour itself, its formation is a sign of electrolyte decomposition and reaction with lithium. When lithium reacts it is not capable anymore to be shuttled enche the total energy of the cell drops. This mechanisms of lithium loss is called "loss of lithium inventory" and it is one of the three may couses of battery degradation (also called "aging") together with the degration of elecrtoactive redox materials at the postive and negative electrodes.


\subsection{Solid electrolytes}

Once the li-ion batteries started to pleatue in energy and power density with the advent of NMC622, the research interest moved to high energy cathode which have the problem of structure instability and lack of stable organic electrolyte at voltage above 4.5V and on the other hand solid-state electrolytes to unlock the potentiality of metallic lithium.

Solid electrolytes are interesting becaouse the absense of liquid reduce the safety risk concerned to toxicity, gas evolution and lickage in the environment when damaged. A solid electrolyte can be also thinner than the usual polymeric separator that holds the liquid, increasing the power and energy density while keeping the same redox active materials. Furthermore, the hope of the scientific community is to abilitate the safe use of matellic negative electrodes (Li, Na, K,...) beacause a solid electrolyte  might suppress the grouwth of dendrides. Unfortunalty introduces other problems like the loss of surface contact between the metallic electrode and the solid electrolyte during reduction and oxidation as well as promoting the metal growth in the free spaces of the solid electrolytes. Nontheless it is one of the hottest topic of reserach at the moment from both universities and private copmanies. Latest results shows a ciclability of 500 cycles in pouch cell format. The scaling up of the production of such materials is also a matter of research.


\section{On the nomenclature}

In the battery technology field positive and negative electrode are usually referred to as cathode and anode. This names originate from erly time of electrochemistry. The cathode is where oxidation takes place, from greek, while anode is where the oxidation take place. For a primary battery that undergoes "sponatnous discharge", the positive electrode behave as a cathode while the negative electrode behaves like an anode. For secondary battery furing charge, i.e. operated as electrochenmical cell, the positive electrode undergoes reduction behaving as anode, while the negative electrode as cathode. Despite the change in current sign the positive electrode remains "postitive" in the sense of having an higher electrochemical potential compared to the other electrode of the cell.

It is anyway common, especially from scientist coming from the field of chemical synthesis and material science with a limited interst in electroanalytics, to call the electroedes cathode and anode. 

Another source of misconception is the equivalence in meaning of the words charge and capacity. The latter comes from the idea of maximum quantity of something that in case of batteries is the electronic charge. It has not to be confused with the term capacitance of the electrical elemetn capacitor. The therm capacity is widley used in the sector while the correct one would be total charge (measure in Coulombs or Ah in the battery world). When the charge is integrate in the time of operation of a battery, gives the electrical energy (or work) of the device.

In this text, the IUPAC convention will be followed.



\section{Battery degradation}

The maximum charge that a battery can store sets the operation time. Upon usage, the battery loses some of it because of side proceses. These losses regards both the amount of lithium and redox active material. Acive lithium ions can be lost during further SEI formation on late life time of the cell. Despite the SEI growth stops early in the life ot the cell it is still thermodynaically possible and if the morfology of the graphite particle changes, bacause of cracking for examples (discussed later) new SEI can form that include the reaction with lithium ion. Another possbility of losing active lithium is trhough electrodeposition, especially during charging at high current density (aka fast charging). The third plateau of graphite is a few mV above the thermodynamic reduction potential of lithium. Furthermore, the potential is not equivalent in all the point of the volume of the graphite, some might have higher or lower values, what is measured is an avarage. Then lithium can electrodeposit at the negative electrode. The electrodeposition, as alteady introduced, it is not a uniform processes and might lead to cylindrical shapes which can both: re-dissolved, if the critical radius is not reached, leading only to loss of efficiency of the discharge cycle or in the worst case detatch from the surface as a metal macroscopic particle and float in the electrlyte. Since no electrical contat is present, oxidation and dissolution back to the electrolyte might not happen and that ammount of lithium is loss from the total count.

The other majour source of degradetion for batteries is the loss of active material (both at positive and negative electrodes) for losing contact with some particles. This is espetialy true when at high current rates particles are subjected to a change in volume. Upon cycling the mechanical stress can induce cracks.

Other minor sources of degradation are the reaction of the metal current collector with the product of electrolyte degradation. Furthermore, alluminum from the positive electrode might slowly dissolve into solution and travel to the negative electro to alloy with lithium; reversing the alloying reaction is inefficient.

\section{Electrochemical characterization of batteries}

The characterization of the battery means knowing:
\begin{itemize}
    \item specific power, 
    \item specific energy, 
    \item maximum charge.
\end{itemize}

This information is extracted experimentally from electrochemical tests based on constant current techniques. The idea behind the experiment is to charge and discharge the battery with constant currents and observe the degradation over time measure in loss, or fading, of charge. 

The choice of the current to perform the experiment is quite arbitrary and it is based on the concept of "charging-rate", usually called simply C-rate. The C-rate is the inverse of the time (in hours) needed to complitely charge the cell up to its maximum theoretical capacity from a state of complete discharge. Enche, the current to achieve it is then 
$$I=\textit{maxium charge } [Ah] * \textit{c-rate }[h^{-1}].$$ 
For lithium ion batteries, very slow charges are C/20 or C/10 used for example in the formation process. 1C is the stand for a lab test. A battery is considered at commercial standard when the maximum charge reaches 80\% of its original values after 1000 cycles. Fast charge is C/3 and goes to "extrimelly fast charge" at C/4 or C/5.

Because of the over-potential, cycling at 1C, will not allow to charge the battery up to the full capacity. A strategy to metigate it is to apply a constant voltage technique after the constant current, with a voltage value equal to the upper voltage limit of the constant current charge. This allow to intercalate some more ions in the strucutre withot goign outside the thermodynamic stability of the electrodes.
This appreach is common in battery cycling and it is referred to as constant-current-costant-voltage (CCCV) protocol.

[How much does it intercalate?]

\section{Fast charging}

For batteries in electrical mobility, especially cars, it became important in the last years the idea of charging them very fast, let's say a time comparable to the stop at the gas station to refill the oil tank of a car based on thermal engine. 20-10 minutes seems the goal for fast charging. It has to be noted that fast charging is always perfomed in a limited state of charge, usually between 20 and 80\%, in fact otherwise the over-potential would be too high and the lithium intercalation too ununiform to damage the particles of active material. Furthermore extremelly fast charge can be achieved only with silicon-graphite alloys with high concentration of silicon which bring in the problem of volume expansion. Furthermore at this power loads the termal dissipation is extrimelly important and require fine engineering of the whole battery pack and thermal management system.

Up to this time the record is hold by the private company Store Dot which acieve extremelly fast chargin from 20 to 80\% in 8 minuts with good termals.
